Repository: Rayan-rayan/material-properties-hup

File: compare/aisi-4140-an-vs-aisi-4140-qt/index.html
AISI 4140 Steel Annealed vs AISI 4140 Steel Q&T 425 °C: Properties Compared

Material Properties HubEngineering metals reference

  MaterialsCompareCalculatorsUnit converter
  SIUS

Materials / Compare
  AISI 4140 Annealed vs AISI 4140 Q&T 425 °C

  AISI 4140 Steel (Q&T 425 °C) has the highest yield strength. AISI 4140 Steel (Annealed) has the highest elongation. AISI 4140 Steel (Annealed) is the lightest.

AISI 4140 Steel Annealed×AISI 4140 Steel Q&T 425 °C×
  + Add material…AISI 1018 Steel (Cold drawn)AISI 1020 Steel (Hot rolled)AISI 1045 Steel (Cold drawn)AISI 1095 Steel (Annealed)ASTM A36 Steel (Hot rolled plate and shapes)AISI 4340 Steel (Annealed)AISI 4340 Steel (Q&T 425 °C)Stainless Steel 304 (Annealed)Stainless Steel 316 (Annealed)Stainless Steel 410 (Annealed)Stainless Steel 17-4 PH (Condition H1025)Aluminum 1100 (H14)Aluminum 2024 (T3)Aluminum 5052 (H32)Aluminum 6061 (T6)Aluminum 6063 (T5)Aluminum 7075 (T6)Titanium Grade 2 (Commercially pure, annealed)Titanium Ti-6Al-4V (Grade 5, annealed)Copper C11000 (ETP) (Annealed)Cartridge Brass C26000 (Annealed)Free-Cutting Brass C36000 (Half hard (H02))Phosphor Bronze C51000 (Hard (H04))Gray Cast Iron Class 30 (ASTM A48, as cast)Ductile Iron 65-45-12 (ASTM A536)Inconel 718 (Solution treated and aged)Magnesium AZ31B (H24 sheet)

  Stress–strain curves
Full curveYield region

Move across the chart to read stress at any strain.

AISI 4140 Steel (Annealed)AISI 4140 Steel (Q&T 425 °C)
  Yield (0.2% offset)Tensile strength× Fracture
Idealized curves from tabulated values, for comparison and learning.

  Property	■ AISI 4140 Steel	■ AISI 4140 Steel	

  Yield strength0.2% offset	415 MPa
	1,140 MPa
	
Tensile strength	655 MPa
	1,250 MPa
	
Modulus of elasticity	205 GPa
	205 GPa
	
Elongation at breakin 50 mm	26 %
	13 %
	
Hardness	197 HB
	370 HB
	
Density	7.85 g/cm³
	7.85 g/cm³
	
Specific strengthσy / ρ	53 kN·m/kg
	145 kN·m/kg
	
Poisson's ratio	0.29 
	0.29 
	
Thermal conductivity	43 W/m·K
	43 W/m·K
	
Thermal expansion	12.2 µm/m·°C
	12.2 µm/m·°C

About the data. Values are typical room-temperature figures compiled from standard references (ASM Handbook, MatWeb, Shigley's Mechanical Engineering Design and ASTM specifications). Real values depend on product form, section size, heat treatment and supplier. Stress–strain curves are idealized from the tabulated values. Check the mill certificate or a design standard before final design.

  AboutContactPrivacyTerms© 2026 Material Properties Hub
