Repository: Rayan-rayan/material-properties-hup

File: compare/cu-c11000-vs-al-1100-h14/index.html
Copper C11000 (ETP) Annealed vs Aluminum 1100 H14: Properties Compared

Material Properties HubEngineering metals reference

  MaterialsCompareCalculatorsUnit converter
  SIUS

Materials / Compare
  Copper C11000 (ETP) Annealed vs Aluminum 1100 H14

  Aluminum 1100 (H14) has the highest yield strength. Copper C11000 (ETP) (Annealed) has the highest elongation. Aluminum 1100 (H14) is the lightest.

Copper C11000 (ETP) Annealed×Aluminum 1100 H14×
  + Add material…AISI 1018 Steel (Cold drawn)AISI 1020 Steel (Hot rolled)AISI 1045 Steel (Cold drawn)AISI 1095 Steel (Annealed)ASTM A36 Steel (Hot rolled plate and shapes)AISI 4140 Steel (Annealed)AISI 4140 Steel (Q&T 425 °C)AISI 4340 Steel (Annealed)AISI 4340 Steel (Q&T 425 °C)Stainless Steel 304 (Annealed)Stainless Steel 316 (Annealed)Stainless Steel 410 (Annealed)Stainless Steel 17-4 PH (Condition H1025)Aluminum 2024 (T3)Aluminum 5052 (H32)Aluminum 6061 (T6)Aluminum 6063 (T5)Aluminum 7075 (T6)Titanium Grade 2 (Commercially pure, annealed)Titanium Ti-6Al-4V (Grade 5, annealed)Cartridge Brass C26000 (Annealed)Free-Cutting Brass C36000 (Half hard (H02))Phosphor Bronze C51000 (Hard (H04))Gray Cast Iron Class 30 (ASTM A48, as cast)Ductile Iron 65-45-12 (ASTM A536)Inconel 718 (Solution treated and aged)Magnesium AZ31B (H24 sheet)

  Stress–strain curves
Full curveYield region

Move across the chart to read stress at any strain.

Copper C11000 (ETP) (Annealed)Aluminum 1100 (H14)
  Yield (0.2% offset)Tensile strength× Fracture
Idealized curves from tabulated values, for comparison and learning.

  Property	■ Copper C11000 (ETP)	■ Aluminum 1100	

  Yield strength0.2% offset	69 MPa
	115 MPa
	
Tensile strength	220 MPa
	125 MPa
	
Modulus of elasticity	115 GPa
	69.0 GPa
	
Elongation at breakin 50 mm	50 %
	9 %
	
Hardness	— 
	32 HB
	
Density	8.89 g/cm³
	2.71 g/cm³
	
Specific strengthσy / ρ	8 kN·m/kg
	42 kN·m/kg
	
Poisson's ratio	0.31 
	0.33 
	
Thermal conductivity	388 W/m·K
	218 W/m·K
	
Thermal expansion	17.0 µm/m·°C
	23.6 µm/m·°C

About the data. Values are typical room-temperature figures compiled from standard references (ASM Handbook, MatWeb, Shigley's Mechanical Engineering Design and ASTM specifications). Real values depend on product form, section size, heat treatment and supplier. Stress–strain curves are idealized from the tabulated values. Check the mill certificate or a design standard before final design.

  AboutContactPrivacyTerms© 2026 Material Properties Hub
