Repository: Rayan-rayan/material-properties-hup

File: compare/ti-6al-4v-vs-al-7075-t6/index.html
Titanium Ti-6Al-4V Grade 5, annealed vs Aluminum 7075 T6: Properties Compared

Material Properties HubEngineering metals reference

  MaterialsCompareCalculatorsUnit converter
  SIUS

Materials / Compare
  Titanium Ti-6Al-4V Grade 5, annealed vs Aluminum 7075 T6

  Titanium Ti-6Al-4V (Grade 5, annealed) has the highest yield strength. Titanium Ti-6Al-4V (Grade 5, annealed) has the highest elongation. Aluminum 7075 (T6) is the lightest.

Titanium Ti-6Al-4V Grade 5, annealed×Aluminum 7075 T6×
  + Add material…AISI 1018 Steel (Cold drawn)AISI 1020 Steel (Hot rolled)AISI 1045 Steel (Cold drawn)AISI 1095 Steel (Annealed)ASTM A36 Steel (Hot rolled plate and shapes)AISI 4140 Steel (Annealed)AISI 4140 Steel (Q&T 425 °C)AISI 4340 Steel (Annealed)AISI 4340 Steel (Q&T 425 °C)Stainless Steel 304 (Annealed)Stainless Steel 316 (Annealed)Stainless Steel 410 (Annealed)Stainless Steel 17-4 PH (Condition H1025)Aluminum 1100 (H14)Aluminum 2024 (T3)Aluminum 5052 (H32)Aluminum 6061 (T6)Aluminum 6063 (T5)Titanium Grade 2 (Commercially pure, annealed)Copper C11000 (ETP) (Annealed)Cartridge Brass C26000 (Annealed)Free-Cutting Brass C36000 (Half hard (H02))Phosphor Bronze C51000 (Hard (H04))Gray Cast Iron Class 30 (ASTM A48, as cast)Ductile Iron 65-45-12 (ASTM A536)Inconel 718 (Solution treated and aged)Magnesium AZ31B (H24 sheet)

  Stress–strain curves
Full curveYield region

Move across the chart to read stress at any strain.

Titanium Ti-6Al-4V (Grade 5, annealed)Aluminum 7075 (T6)
  Yield (0.2% offset)Tensile strength× Fracture
Idealized curves from tabulated values, for comparison and learning.

  Property	■ Titanium Ti-6Al-4V	■ Aluminum 7075	

  Yield strength0.2% offset	880 MPa
	503 MPa
	
Tensile strength	950 MPa
	572 MPa
	
Modulus of elasticity	114 GPa
	71.7 GPa
	
Elongation at breakin 50 mm	14 %
	11 %
	
Hardness	334 HB
	150 HB
	
Density	4.43 g/cm³
	2.81 g/cm³
	
Specific strengthσy / ρ	199 kN·m/kg
	179 kN·m/kg
	
Poisson's ratio	0.34 
	0.33 
	
Thermal conductivity	6.7 W/m·K
	130 W/m·K
	
Thermal expansion	8.6 µm/m·°C
	23.6 µm/m·°C

About the data. Values are typical room-temperature figures compiled from standard references (ASM Handbook, MatWeb, Shigley's Mechanical Engineering Design and ASTM specifications). Real values depend on product form, section size, heat treatment and supplier. Stress–strain curves are idealized from the tabulated values. Check the mill certificate or a design standard before final design.

  AboutContactPrivacyTerms© 2026 Material Properties Hub
