Repository: Rayan-rayan/material-properties-hup

File: materials/aisi-1095-an/index.html
AISI 1095 Steel Annealed Properties: Yield Strength, Tensile Strength & Modulus

Material Properties HubEngineering metals reference

  MaterialsCompareCalculatorsUnit converter
  SIUS

Materials / Carbon steel / AISI 1095 Steel
  AISI 1095 Steel properties
AnnealedUNS G10950Family: Carbon steel

+ Add to comparison

  AISI 1095 Steel (Annealed) has a typical yield strength of 380 MPa (55.1 ksi), an ultimate tensile strength of 655 MPa (95.0 ksi) and a modulus of elasticity of 205 GPa (29.7 Msi). Elongation at break is about 13% and density is 7.85 g/cm³ (0.284 lb/in³).

Yield strength
380MPa

Tensile strength
655MPa

Elastic modulus
205GPa

Elongation at break
13%

Stress–strain curve
Full curveYield region

Move across the chart to read stress at any strain.

Yield (0.2% offset)Tensile strength0.2% offset line× Fracture

  Idealized curve (Ramberg–Osgood fit to the tabulated yield, tensile strength and modulus). The dashed line is the 0.2% offset used to define yield.

Typical applications
Springs, knives, cutting tools and wear parts after hardening.

  Common questions

  What is the yield strength of AISI 1095 Steel Annealed?
About 380 MPa (55.1 ksi), measured at 0.2% offset.

What is the tensile strength of AISI 1095 Steel Annealed?
About 655 MPa (95.0 ksi).

What is the Young's modulus of AISI 1095 Steel Annealed?
About 205 GPa (29.7 Msi), with a shear modulus of about 79.5 GPa.

Properties

Yield strength 0.2% offset380MPa
  Ultimate tensile strength655MPa
  Modulus of elasticity, E205GPa
  Shear modulus, G E / 2(1+ν)79.5GPa
  Poisson's ratio, ν0.29
  Elongation at break in 50 mm13%
  Hardness192HB
  Density7.85g/cm³
  Thermal conductivity50W/m·K
  Thermal expansion11.0µm/m·°C
  
  Derived values

Strain at yield σy / E0.185%
  Yield-to-tensile ratio0.58
  Specific strength σy / ρ48kN·m/kg
  Modulus of resilience σy² / 2E0.35MJ/m³
  Toughness, approx. area under curve75.2MJ/m³
  
  Compare with

  AISI 1018 Steel Cold drawnAISI 1020 Steel Hot rolledAISI 1045 Steel Cold drawnASTM A36 Steel Hot rolled plate and shapesAISI 4140 Steel AnnealedAISI 4340 Steel AnnealedStainless Steel 410 AnnealedAluminum 2024 T3

About the data. Values are typical room-temperature figures compiled from standard references (ASM Handbook, MatWeb, Shigley's Mechanical Engineering Design and ASTM specifications). Real values depend on product form, section size, heat treatment and supplier. Stress–strain curves are idealized from the tabulated values. Check the mill certificate or a design standard before final design.

  AboutContactPrivacyTerms© 2026 Material Properties Hub

File: materials/aisi-4140-an/index.html
AISI 4140 Steel Annealed Properties: Yield Strength, Tensile Strength & Modulus

Material Properties HubEngineering metals reference

  MaterialsCompareCalculatorsUnit converter
  SIUS

Materials / Alloy steel / AISI 4140 Steel
  AISI 4140 Steel properties
AnnealedUNS G41400Family: Alloy steel

+ Add to comparison

  AISI 4140 Steel (Annealed) has a typical yield strength of 415 MPa (60.2 ksi), an ultimate tensile strength of 655 MPa (95.0 ksi) and a modulus of elasticity of 205 GPa (29.7 Msi). Elongation at break is about 26% and density is 7.85 g/cm³ (0.284 lb/in³).

Yield strength
415MPa

Tensile strength
655MPa

Elastic modulus
205GPa

Elongation at break
26%

Stress–strain curve
Full curveYield region

Move across the chart to read stress at any strain.

Yield (0.2% offset)Tensile strength0.2% offset line× Fracture

  Idealized curve (Ramberg–Osgood fit to the tabulated yield, tensile strength and modulus). The dashed line is the 0.2% offset used to define yield.

Typical applications
Gears, crankshafts, spindles and tool holders before hardening.

  Common questions

  What is the yield strength of AISI 4140 Steel Annealed?
About 415 MPa (60.2 ksi), measured at 0.2% offset.

What is the tensile strength of AISI 4140 Steel Annealed?
About 655 MPa (95.0 ksi).

What is the Young's modulus of AISI 4140 Steel Annealed?
About 205 GPa (29.7 Msi), with a shear modulus of about 79.5 GPa.

Properties

Yield strength 0.2% offset415MPa
  Ultimate tensile strength655MPa
  Modulus of elasticity, E205GPa
  Shear modulus, G E / 2(1+ν)79.5GPa
  Poisson's ratio, ν0.29
  Elongation at break in 50 mm26%
  Hardness197HB
  Density7.85g/cm³
  Thermal conductivity43W/m·K
  Thermal expansion12.2µm/m·°C
  
  Derived values

Strain at yield σy / E0.202%
  Yield-to-tensile ratio0.63
  Specific strength σy / ρ53kN·m/kg
  Modulus of resilience σy² / 2E0.42MJ/m³
  Toughness, approx. area under curve155.4MJ/m³
  
  Compare with

  AISI 4140 Steel Q&T 425 °CAISI 4340 Steel AnnealedAISI 4340 Steel Q&T 425 °CAISI 1018 Steel Cold drawnAISI 1045 Steel Cold drawnAISI 1095 Steel AnnealedStainless Steel 410 Annealed

About the data. Values are typical room-temperature figures compiled from standard references (ASM Handbook, MatWeb, Shigley's Mechanical Engineering Design and ASTM specifications). Real values depend on product form, section size, heat treatment and supplier. Stress–strain curves are idealized from the tabulated values. Check the mill certificate or a design standard before final design.

  AboutContactPrivacyTerms© 2026 Material Properties Hub

File: materials/aisi-4340-an/index.html
AISI 4340 Steel Annealed Properties: Yield Strength, Tensile Strength & Modulus

Material Properties HubEngineering metals reference

  MaterialsCompareCalculatorsUnit converter
  SIUS

Materials / Alloy steel / AISI 4340 Steel
  AISI 4340 Steel properties
AnnealedUNS G43400Family: Alloy steel

+ Add to comparison

  AISI 4340 Steel (Annealed) has a typical yield strength of 470 MPa (68.2 ksi), an ultimate tensile strength of 745 MPa (108.1 ksi) and a modulus of elasticity of 205 GPa (29.7 Msi). Elongation at break is about 22% and density is 7.85 g/cm³ (0.284 lb/in³).

Yield strength
470MPa

Tensile strength
745MPa

Elastic modulus
205GPa

Elongation at break
22%

Stress–strain curve
Full curveYield region

Move across the chart to read stress at any strain.

Yield (0.2% offset)Tensile strength0.2% offset line× Fracture

  Idealized curve (Ramberg–Osgood fit to the tabulated yield, tensile strength and modulus). The dashed line is the 0.2% offset used to define yield.

Typical applications
Stock for landing gear, shafts and heavy forgings before heat treatment.

  Common questions

  What is the yield strength of AISI 4340 Steel Annealed?
About 470 MPa (68.2 ksi), measured at 0.2% offset.

What is the tensile strength of AISI 4340 Steel Annealed?
About 745 MPa (108.1 ksi).

What is the Young's modulus of AISI 4340 Steel Annealed?
About 205 GPa (29.7 Msi), with a shear modulus of about 79.5 GPa.

Properties

Yield strength 0.2% offset470MPa
  Ultimate tensile strength745MPa
  Modulus of elasticity, E205GPa
  Shear modulus, G E / 2(1+ν)79.5GPa
  Poisson's ratio, ν0.29
  Elongation at break in 50 mm22%
  Hardness217HB
  Density7.85g/cm³
  Thermal conductivity45W/m·K
  Thermal expansion12.3µm/m·°C
  
  Derived values

Strain at yield σy / E0.229%
  Yield-to-tensile ratio0.63
  Specific strength σy / ρ60kN·m/kg
  Modulus of resilience σy² / 2E0.54MJ/m³
  Toughness, approx. area under curve148.8MJ/m³
  
  Compare with

  AISI 4140 Steel AnnealedAISI 4140 Steel Q&T 425 °CAISI 4340 Steel Q&T 425 °CAISI 1018 Steel Cold drawnAISI 1045 Steel Cold drawnAISI 1095 Steel AnnealedAluminum 2024 T3

About the data. Values are typical room-temperature figures compiled from standard references (ASM Handbook, MatWeb, Shigley's Mechanical Engineering Design and ASTM specifications). Real values depend on product form, section size, heat treatment and supplier. Stress–strain curves are idealized from the tabulated values. Check the mill certificate or a design standard before final design.

  AboutContactPrivacyTerms© 2026 Material Properties Hub
