Repository: Rayan-rayan/material-properties-hup

File: materials/aisi-1018-cd/index.html
AISI 1018 Steel Cold drawn Properties: Yield Strength, Tensile Strength & Modulus

Material Properties HubEngineering metals reference

  MaterialsCompareCalculatorsUnit converter
  SIUS

Materials / Carbon steel / AISI 1018 Steel
  AISI 1018 Steel properties
Cold drawnUNS G10180Family: Carbon steel

+ Add to comparison

  AISI 1018 Steel (Cold drawn) has a typical yield strength of 370 MPa (53.7 ksi), an ultimate tensile strength of 440 MPa (63.8 ksi) and a modulus of elasticity of 205 GPa (29.7 Msi). Elongation at break is about 15% and density is 7.87 g/cm³ (0.284 lb/in³).

Yield strength
370MPa

Tensile strength
440MPa

Elastic modulus
205GPa

Elongation at break
15%

Stress–strain curve
Full curveYield region

Move across the chart to read stress at any strain.

Yield (0.2% offset)Tensile strength0.2% offset line× Fracture

  Idealized curve (Ramberg–Osgood fit to the tabulated yield, tensile strength and modulus). The dashed line is the 0.2% offset used to define yield.

Typical applications
Shafts, pins, bolts and machined parts that need good weldability and machinability.

  Common questions

  What is the yield strength of AISI 1018 Steel Cold drawn?
About 370 MPa (53.7 ksi), measured at 0.2% offset.

What is the tensile strength of AISI 1018 Steel Cold drawn?
About 440 MPa (63.8 ksi).

What is the Young's modulus of AISI 1018 Steel Cold drawn?
About 205 GPa (29.7 Msi), with a shear modulus of about 79.5 GPa.

Properties

Yield strength 0.2% offset370MPa
  Ultimate tensile strength440MPa
  Modulus of elasticity, E205GPa
  Shear modulus, G E / 2(1+ν)79.5GPa
  Poisson's ratio, ν0.29
  Elongation at break in 50 mm15%
  Hardness126HB
  Density7.87g/cm³
  Thermal conductivity52W/m·K
  Thermal expansion12.0µm/m·°C
  
  Derived values

Strain at yield σy / E0.180%
  Yield-to-tensile ratio0.84
  Specific strength σy / ρ47kN·m/kg
  Modulus of resilience σy² / 2E0.33MJ/m³
  Toughness, approx. area under curve62.6MJ/m³
  
  Compare with

  AISI 1020 Steel Hot rolledAISI 1045 Steel Cold drawnAISI 1095 Steel AnnealedASTM A36 Steel Hot rolled plate and shapesAISI 4140 Steel AnnealedAISI 4340 Steel AnnealedStainless Steel 410 AnnealedAluminum 2024 T3

About the data. Values are typical room-temperature figures compiled from standard references (ASM Handbook, MatWeb, Shigley's Mechanical Engineering Design and ASTM specifications). Real values depend on product form, section size, heat treatment and supplier. Stress–strain curves are idealized from the tabulated values. Check the mill certificate or a design standard before final design.

  AboutContactPrivacyTerms© 2026 Material Properties Hub

File: materials/aisi-1045-cd/index.html
AISI 1045 Steel Cold drawn Properties: Yield Strength, Tensile Strength & Modulus

Material Properties HubEngineering metals reference

  MaterialsCompareCalculatorsUnit converter
  SIUS

Materials / Carbon steel / AISI 1045 Steel
  AISI 1045 Steel properties
Cold drawnUNS G10450Family: Carbon steel

+ Add to comparison

  AISI 1045 Steel (Cold drawn) has a typical yield strength of 530 MPa (76.9 ksi), an ultimate tensile strength of 625 MPa (90.6 ksi) and a modulus of elasticity of 205 GPa (29.7 Msi). Elongation at break is about 12% and density is 7.87 g/cm³ (0.284 lb/in³).

Yield strength
530MPa

Tensile strength
625MPa

Elastic modulus
205GPa

Elongation at break
12%

Stress–strain curve
Full curveYield region

Move across the chart to read stress at any strain.

Yield (0.2% offset)Tensile strength0.2% offset line× Fracture

  Idealized curve (Ramberg–Osgood fit to the tabulated yield, tensile strength and modulus). The dashed line is the 0.2% offset used to define yield.

Typical applications
Axles, shafts, gears, bolts and studs that need medium strength.

  Common questions

  What is the yield strength of AISI 1045 Steel Cold drawn?
About 530 MPa (76.9 ksi), measured at 0.2% offset.

What is the tensile strength of AISI 1045 Steel Cold drawn?
About 625 MPa (90.6 ksi).

What is the Young's modulus of AISI 1045 Steel Cold drawn?
About 205 GPa (29.7 Msi), with a shear modulus of about 79.5 GPa.

Properties

Yield strength 0.2% offset530MPa
  Ultimate tensile strength625MPa
  Modulus of elasticity, E205GPa
  Shear modulus, G E / 2(1+ν)79.5GPa
  Poisson's ratio, ν0.29
  Elongation at break in 50 mm12%
  Hardness179HB
  Density7.87g/cm³
  Thermal conductivity50W/m·K
  Thermal expansion11.2µm/m·°C
  
  Derived values

Strain at yield σy / E0.259%
  Yield-to-tensile ratio0.85
  Specific strength σy / ρ67kN·m/kg
  Modulus of resilience σy² / 2E0.69MJ/m³
  Toughness, approx. area under curve70.7MJ/m³
  
  Compare with

  AISI 1018 Steel Cold drawnAISI 1020 Steel Hot rolledAISI 1095 Steel AnnealedASTM A36 Steel Hot rolled plate and shapesAISI 4140 Steel AnnealedAISI 4340 Steel AnnealedAluminum 2024 T3Aluminum 7075 T6

About the data. Values are typical room-temperature figures compiled from standard references (ASM Handbook, MatWeb, Shigley's Mechanical Engineering Design and ASTM specifications). Real values depend on product form, section size, heat treatment and supplier. Stress–strain curves are idealized from the tabulated values. Check the mill certificate or a design standard before final design.

  AboutContactPrivacyTerms© 2026 Material Properties Hub
