Repository: Rayan-rayan/material-properties-hup

File: materials/al-1100-h14/index.html
Aluminum 1100 H14 Properties: Yield Strength, Tensile Strength & Modulus

Material Properties HubEngineering metals reference

  MaterialsCompareCalculatorsUnit converter
  SIUS

Materials / Aluminum / Aluminum 1100
  Aluminum 1100 properties
H14 temperUNS A91100Family: Aluminum

+ Add to comparison

  Aluminum 1100 (H14) has a typical yield strength of 115 MPa (16.7 ksi), an ultimate tensile strength of 125 MPa (18.1 ksi) and a modulus of elasticity of 69.0 GPa (10.0 Msi). Elongation at break is about 9% and density is 2.71 g/cm³ (0.098 lb/in³).

Yield strength
115MPa

Tensile strength
125MPa

Elastic modulus
69.0GPa

Elongation at break
9%

Stress–strain curve
Full curveYield region

Move across the chart to read stress at any strain.

Yield (0.2% offset)Tensile strength0.2% offset line× Fracture

  Idealized curve (Ramberg–Osgood fit to the tabulated yield, tensile strength and modulus). The dashed line is the 0.2% offset used to define yield.

Typical applications
Sheet metal work, heat exchanger fins, cookware and reflectors.

  Common questions

  What is the yield strength of Aluminum 1100 H14?
About 115 MPa (16.7 ksi), measured at 0.2% offset.

What is the tensile strength of Aluminum 1100 H14?
About 125 MPa (18.1 ksi).

What is the Young's modulus of Aluminum 1100 H14?
About 69.0 GPa (10.0 Msi), with a shear modulus of about 25.9 GPa.

Properties

Yield strength 0.2% offset115MPa
  Ultimate tensile strength125MPa
  Modulus of elasticity, E69.0GPa
  Shear modulus, G E / 2(1+ν)25.9GPa
  Poisson's ratio, ν0.33
  Elongation at break in 50 mm9%
  Hardness32HB
  Density2.71g/cm³
  Thermal conductivity218W/m·K
  Thermal expansion23.6µm/m·°C
  
  Derived values

Strain at yield σy / E0.167%
  Yield-to-tensile ratio0.92
  Specific strength σy / ρ42kN·m/kg
  Modulus of resilience σy² / 2E0.10MJ/m³
  Toughness, approx. area under curve10.8MJ/m³
  
  Compare with

  Aluminum 2024 T3Aluminum 5052 H32Aluminum 6061 T6Aluminum 6063 T5Aluminum 7075 T6Cartridge Brass C26000 Annealed

About the data. Values are typical room-temperature figures compiled from standard references (ASM Handbook, MatWeb, Shigley's Mechanical Engineering Design and ASTM specifications). Real values depend on product form, section size, heat treatment and supplier. Stress–strain curves are idealized from the tabulated values. Check the mill certificate or a design standard before final design.

  AboutContactPrivacyTerms© 2026 Material Properties Hub

File: materials/al-5052-h32/index.html
Aluminum 5052 H32 Properties: Yield Strength, Tensile Strength & Modulus

Material Properties HubEngineering metals reference

  MaterialsCompareCalculatorsUnit converter
  SIUS

Materials / Aluminum / Aluminum 5052
  Aluminum 5052 properties
H32 temperUNS A95052Family: Aluminum

+ Add to comparison

  Aluminum 5052 (H32) has a typical yield strength of 193 MPa (28.0 ksi), an ultimate tensile strength of 228 MPa (33.1 ksi) and a modulus of elasticity of 70.3 GPa (10.2 Msi). Elongation at break is about 12% and density is 2.68 g/cm³ (0.097 lb/in³).

Yield strength
193MPa

Tensile strength
228MPa

Elastic modulus
70.3GPa

Elongation at break
12%

Stress–strain curve
Full curveYield region

Move across the chart to read stress at any strain.

Yield (0.2% offset)Tensile strength0.2% offset line× Fracture

  Idealized curve (Ramberg–Osgood fit to the tabulated yield, tensile strength and modulus). The dashed line is the 0.2% offset used to define yield.

Typical applications
Marine parts, fuel tanks, pressure vessels and sheet metal enclosures.

  Common questions

  What is the yield strength of Aluminum 5052 H32?
About 193 MPa (28.0 ksi), measured at 0.2% offset.

What is the tensile strength of Aluminum 5052 H32?
About 228 MPa (33.1 ksi).

What is the Young's modulus of Aluminum 5052 H32?
About 70.3 GPa (10.2 Msi), with a shear modulus of about 26.4 GPa.

Properties

Yield strength 0.2% offset193MPa
  Ultimate tensile strength228MPa
  Modulus of elasticity, E70.3GPa
  Shear modulus, G E / 2(1+ν)26.4GPa
  Poisson's ratio, ν0.33
  Elongation at break in 50 mm12%
  Hardness60HB
  Density2.68g/cm³
  Thermal conductivity138W/m·K
  Thermal expansion23.8µm/m·°C
  
  Derived values

Strain at yield σy / E0.275%
  Yield-to-tensile ratio0.85
  Specific strength σy / ρ72kN·m/kg
  Modulus of resilience σy² / 2E0.26MJ/m³
  Toughness, approx. area under curve25.8MJ/m³
  
  Compare with

  Aluminum 1100 H14Aluminum 2024 T3Aluminum 6061 T6Aluminum 6063 T5Aluminum 7075 T6AISI 1020 Steel Hot rolledASTM A36 Steel Hot rolled plate and shapesStainless Steel 304 AnnealedStainless Steel 316 Annealed

About the data. Values are typical room-temperature figures compiled from standard references (ASM Handbook, MatWeb, Shigley's Mechanical Engineering Design and ASTM specifications). Real values depend on product form, section size, heat treatment and supplier. Stress–strain curves are idealized from the tabulated values. Check the mill certificate or a design standard before final design.

  AboutContactPrivacyTerms© 2026 Material Properties Hub
