Repository: Rayan-rayan/material-properties-hup

File: materials/al-2024-t3/index.html
Aluminum 2024 T3 Properties: Yield Strength, Tensile Strength & Modulus

Material Properties HubEngineering metals reference

  MaterialsCompareCalculatorsUnit converter
  SIUS

Materials / Aluminum / Aluminum 2024
  Aluminum 2024 properties
T3 temperUNS A92024Family: Aluminum

+ Add to comparison

  Aluminum 2024 (T3) has a typical yield strength of 345 MPa (50.0 ksi), an ultimate tensile strength of 483 MPa (70.1 ksi) and a modulus of elasticity of 73.1 GPa (10.6 Msi). Elongation at break is about 18% and density is 2.78 g/cm³ (0.100 lb/in³).

Yield strength
345MPa

Tensile strength
483MPa

Elastic modulus
73.1GPa

Elongation at break
18%

Stress–strain curve
Full curveYield region

Move across the chart to read stress at any strain.

Yield (0.2% offset)Tensile strength0.2% offset line× Fracture

  Idealized curve (Ramberg–Osgood fit to the tabulated yield, tensile strength and modulus). The dashed line is the 0.2% offset used to define yield.

Typical applications
Aircraft skins and fuselage structures, rivets and truck wheels.

  Common questions

  What is the yield strength of Aluminum 2024 T3?
About 345 MPa (50.0 ksi), measured at 0.2% offset.

What is the tensile strength of Aluminum 2024 T3?
About 483 MPa (70.1 ksi).

What is the Young's modulus of Aluminum 2024 T3?
About 73.1 GPa (10.6 Msi), with a shear modulus of about 27.5 GPa.

Properties

Yield strength 0.2% offset345MPa
  Ultimate tensile strength483MPa
  Modulus of elasticity, E73.1GPa
  Shear modulus, G E / 2(1+ν)27.5GPa
  Poisson's ratio, ν0.33
  Elongation at break in 50 mm18%
  Hardness120HB
  Density2.78g/cm³
  Thermal conductivity121W/m·K
  Thermal expansion23.2µm/m·°C
  
  Derived values

Strain at yield σy / E0.472%
  Yield-to-tensile ratio0.71
  Specific strength σy / ρ124kN·m/kg
  Modulus of resilience σy² / 2E0.81MJ/m³
  Toughness, approx. area under curve79.5MJ/m³
  
  Compare with

  Aluminum 1100 H14Aluminum 5052 H32Aluminum 6061 T6Aluminum 6063 T5Aluminum 7075 T6AISI 1018 Steel Cold drawnAISI 1095 Steel AnnealedASTM A36 Steel Hot rolled plate and shapesAISI 4140 Steel Annealed

About the data. Values are typical room-temperature figures compiled from standard references (ASM Handbook, MatWeb, Shigley's Mechanical Engineering Design and ASTM specifications). Real values depend on product form, section size, heat treatment and supplier. Stress–strain curves are idealized from the tabulated values. Check the mill certificate or a design standard before final design.

  AboutContactPrivacyTerms© 2026 Material Properties Hub

File: materials/al-6061-t6/index.html
Aluminum 6061 T6 Properties: Yield Strength, Tensile Strength & Modulus

Material Properties HubEngineering metals reference

  MaterialsCompareCalculatorsUnit converter
  SIUS

Materials / Aluminum / Aluminum 6061
  Aluminum 6061 properties
T6 temperUNS A96061Family: Aluminum

+ Add to comparison

  Aluminum 6061 (T6) has a typical yield strength of 276 MPa (40.0 ksi), an ultimate tensile strength of 310 MPa (45.0 ksi) and a modulus of elasticity of 68.9 GPa (10.0 Msi). Elongation at break is about 12% and density is 2.70 g/cm³ (0.098 lb/in³).

Yield strength
276MPa

Tensile strength
310MPa

Elastic modulus
68.9GPa

Elongation at break
12%

Stress–strain curve
Full curveYield region

Move across the chart to read stress at any strain.

Yield (0.2% offset)Tensile strength0.2% offset line× Fracture

  Idealized curve (Ramberg–Osgood fit to the tabulated yield, tensile strength and modulus). The dashed line is the 0.2% offset used to define yield.

Typical applications
Machined parts, bicycle frames, fixtures and general structures.

  Common questions

  What is the yield strength of Aluminum 6061 T6?
About 276 MPa (40.0 ksi), measured at 0.2% offset.

What is the tensile strength of Aluminum 6061 T6?
About 310 MPa (45.0 ksi).

What is the Young's modulus of Aluminum 6061 T6?
About 68.9 GPa (10.0 Msi), with a shear modulus of about 25.9 GPa.

Properties

Yield strength 0.2% offset276MPa
  Ultimate tensile strength310MPa
  Modulus of elasticity, E68.9GPa
  Shear modulus, G E / 2(1+ν)25.9GPa
  Poisson's ratio, ν0.33
  Elongation at break in 50 mm12%
  Hardness95HB
  Density2.70g/cm³
  Thermal conductivity167W/m·K
  Thermal expansion23.6µm/m·°C
  
  Derived values

Strain at yield σy / E0.401%
  Yield-to-tensile ratio0.89
  Specific strength σy / ρ102kN·m/kg
  Modulus of resilience σy² / 2E0.55MJ/m³
  Toughness, approx. area under curve35.2MJ/m³
  
  Compare with

  Aluminum 1100 H14Aluminum 2024 T3Aluminum 5052 H32Aluminum 6063 T5Aluminum 7075 T6AISI 1018 Steel Cold drawnAISI 1020 Steel Hot rolledASTM A36 Steel Hot rolled plate and shapesStainless Steel 304 Annealed

About the data. Values are typical room-temperature figures compiled from standard references (ASM Handbook, MatWeb, Shigley's Mechanical Engineering Design and ASTM specifications). Real values depend on product form, section size, heat treatment and supplier. Stress–strain curves are idealized from the tabulated values. Check the mill certificate or a design standard before final design.

  AboutContactPrivacyTerms© 2026 Material Properties Hub

File: materials/al-6063-t5/index.html
Aluminum 6063 T5 Properties: Yield Strength, Tensile Strength & Modulus

Material Properties HubEngineering metals reference

  MaterialsCompareCalculatorsUnit converter
  SIUS

Materials / Aluminum / Aluminum 6063
  Aluminum 6063 properties
T5 temperUNS A96063Family: Aluminum

+ Add to comparison

  Aluminum 6063 (T5) has a typical yield strength of 145 MPa (21.0 ksi), an ultimate tensile strength of 186 MPa (27.0 ksi) and a modulus of elasticity of 68.9 GPa (10.0 Msi). Elongation at break is about 12% and density is 2.70 g/cm³ (0.098 lb/in³).

Yield strength
145MPa

Tensile strength
186MPa

Elastic modulus
68.9GPa

Elongation at break
12%

Stress–strain curve
Full curveYield region

Move across the chart to read stress at any strain.

Yield (0.2% offset)Tensile strength0.2% offset line× Fracture

  Idealized curve (Ramberg–Osgood fit to the tabulated yield, tensile strength and modulus). The dashed line is the 0.2% offset used to define yield.

Typical applications
Architectural extrusions such as window frames, door frames and railings.

  Common questions

  What is the yield strength of Aluminum 6063 T5?
About 145 MPa (21.0 ksi), measured at 0.2% offset.

What is the tensile strength of Aluminum 6063 T5?
About 186 MPa (27.0 ksi).

What is the Young's modulus of Aluminum 6063 T5?
About 68.9 GPa (10.0 Msi), with a shear modulus of about 25.9 GPa.

Properties

Yield strength 0.2% offset145MPa
  Ultimate tensile strength186MPa
  Modulus of elasticity, E68.9GPa
  Shear modulus, G E / 2(1+ν)25.9GPa
  Poisson's ratio, ν0.33
  Elongation at break in 50 mm12%
  Hardness60HB
  Density2.70g/cm³
  Thermal conductivity209W/m·K
  Thermal expansion23.4µm/m·°C
  
  Derived values

Strain at yield σy / E0.210%
  Yield-to-tensile ratio0.78
  Specific strength σy / ρ54kN·m/kg
  Modulus of resilience σy² / 2E0.15MJ/m³
  Toughness, approx. area under curve20.7MJ/m³
  
  Compare with

  Aluminum 1100 H14Aluminum 2024 T3Aluminum 5052 H32Aluminum 6061 T6Aluminum 7075 T6Cartridge Brass C26000 Annealed

About the data. Values are typical room-temperature figures compiled from standard references (ASM Handbook, MatWeb, Shigley's Mechanical Engineering Design and ASTM specifications). Real values depend on product form, section size, heat treatment and supplier. Stress–strain curves are idealized from the tabulated values. Check the mill certificate or a design standard before final design.

  AboutContactPrivacyTerms© 2026 Material Properties Hub

File: materials/al-7075-t6/index.html
Aluminum 7075 T6 Properties: Yield Strength, Tensile Strength & Modulus

Material Properties HubEngineering metals reference

  MaterialsCompareCalculatorsUnit converter
  SIUS

Materials / Aluminum / Aluminum 7075
  Aluminum 7075 properties
T6 temperUNS A97075Family: Aluminum

+ Add to comparison

  Aluminum 7075 (T6) has a typical yield strength of 503 MPa (73.0 ksi), an ultimate tensile strength of 572 MPa (83.0 ksi) and a modulus of elasticity of 71.7 GPa (10.4 Msi). Elongation at break is about 11% and density is 2.81 g/cm³ (0.102 lb/in³).

Yield strength
503MPa

Tensile strength
572MPa

Elastic modulus
71.7GPa

Elongation at break
11%

Stress–strain curve
Full curveYield region

Move across the chart to read stress at any strain.

Yield (0.2% offset)Tensile strength0.2% offset line× Fracture

  Idealized curve (Ramberg–Osgood fit to the tabulated yield, tensile strength and modulus). The dashed line is the 0.2% offset used to define yield.

Typical applications
Aircraft structures, high-stress fittings, molds and sporting goods.

  Common questions

  What is the yield strength of Aluminum 7075 T6?
About 503 MPa (73.0 ksi), measured at 0.2% offset.

What is the tensile strength of Aluminum 7075 T6?
About 572 MPa (83.0 ksi).

What is the Young's modulus of Aluminum 7075 T6?
About 71.7 GPa (10.4 Msi), with a shear modulus of about 27.0 GPa.

Properties

Yield strength 0.2% offset503MPa
  Ultimate tensile strength572MPa
  Modulus of elasticity, E71.7GPa
  Shear modulus, G E / 2(1+ν)27.0GPa
  Poisson's ratio, ν0.33
  Elongation at break in 50 mm11%
  Hardness150HB
  Density2.81g/cm³
  Thermal conductivity130W/m·K
  Thermal expansion23.6µm/m·°C
  
  Derived values

Strain at yield σy / E0.702%
  Yield-to-tensile ratio0.88
  Specific strength σy / ρ179kN·m/kg
  Modulus of resilience σy² / 2E1.76MJ/m³
  Toughness, approx. area under curve58.3MJ/m³
  
  Compare with

  Aluminum 1100 H14Aluminum 2024 T3Aluminum 5052 H32Aluminum 6061 T6Aluminum 6063 T5AISI 1018 Steel Cold drawnAISI 1045 Steel Cold drawnAISI 1095 Steel AnnealedAISI 4140 Steel Annealed

About the data. Values are typical room-temperature figures compiled from standard references (ASM Handbook, MatWeb, Shigley's Mechanical Engineering Design and ASTM specifications). Real values depend on product form, section size, heat treatment and supplier. Stress–strain curves are idealized from the tabulated values. Check the mill certificate or a design standard before final design.

  AboutContactPrivacyTerms© 2026 Material Properties Hub
