Repository: Rayan-rayan/material-properties-hup

File: materials/astm-a36/index.html
ASTM A36 Steel Hot rolled plate and shapes Properties: Yield Strength, Tensile Strength & Modulus

Material Properties HubEngineering metals reference

  MaterialsCompareCalculatorsUnit converter
  SIUS

Materials / Carbon steel / ASTM A36 Steel
  ASTM A36 Steel properties
Hot rolled plate and shapesUNS K02600Family: Carbon steel

+ Add to comparison

  ASTM A36 Steel (Hot rolled plate and shapes) has a typical yield strength of 250 MPa (36.3 ksi), an ultimate tensile strength of 450 MPa (65.3 ksi) and a modulus of elasticity of 200 GPa (29.0 Msi). Elongation at break is about 23% and density is 7.85 g/cm³ (0.284 lb/in³).

Yield strength
250MPa

Tensile strength
450MPa

Elastic modulus
200GPa

Elongation at break
23%

Stress–strain curve
Full curveYield region

Move across the chart to read stress at any strain.

Yield (0.2% offset)Tensile strength0.2% offset line× Fracture

  Idealized curve (Ramberg–Osgood fit to the tabulated yield, tensile strength and modulus). The dashed line is the 0.2% offset used to define yield.

Typical applications
Building frames, bridges, base plates and general welded structures.

  Common questions

  What is the yield strength of ASTM A36 Steel Hot rolled plate and shapes?
About 250 MPa (36.3 ksi), measured at 0.2% offset.

What is the tensile strength of ASTM A36 Steel Hot rolled plate and shapes?
About 450 MPa (65.3 ksi).

What is the Young's modulus of ASTM A36 Steel Hot rolled plate and shapes?
About 200 GPa (29.0 Msi), with a shear modulus of about 79.4 GPa.

Properties

Yield strength 0.2% offset250MPa
  Ultimate tensile strength450MPa
  Modulus of elasticity, E200GPa
  Shear modulus, G E / 2(1+ν)79.4GPa
  Poisson's ratio, ν0.26
  Elongation at break in 50 mm23%
  Hardness140HB
  Density7.85g/cm³
  Thermal conductivity50W/m·K
  Thermal expansion11.7µm/m·°C
  
  Derived values

Strain at yield σy / E0.125%
  Yield-to-tensile ratio0.56
  Specific strength σy / ρ32kN·m/kg
  Modulus of resilience σy² / 2E0.16MJ/m³
  Toughness, approx. area under curve92.6MJ/m³
  
  Compare with

  AISI 1018 Steel Cold drawnAISI 1020 Steel Hot rolledAISI 1045 Steel Cold drawnAISI 1095 Steel AnnealedStainless Steel 304 AnnealedStainless Steel 316 AnnealedStainless Steel 410 AnnealedAluminum 5052 H32

About the data. Values are typical room-temperature figures compiled from standard references (ASM Handbook, MatWeb, Shigley's Mechanical Engineering Design and ASTM specifications). Real values depend on product form, section size, heat treatment and supplier. Stress–strain curves are idealized from the tabulated values. Check the mill certificate or a design standard before final design.

  AboutContactPrivacyTerms© 2026 Material Properties Hub
