Repository: Rayan-rayan/material-properties-hup

File: materials/ci-ductile-65/index.html
Ductile Iron 65-45-12 ASTM A536 Properties: Yield Strength, Tensile Strength & Modulus

Material Properties HubEngineering metals reference

  MaterialsCompareCalculatorsUnit converter
  SIUS

Materials / Cast iron / Ductile Iron 65-45-12
  Ductile Iron 65-45-12 properties
ASTM A536UNS F33100Family: Cast iron

+ Add to comparison

  Ductile Iron 65-45-12 (ASTM A536) has a typical yield strength of 310 MPa (45.0 ksi), an ultimate tensile strength of 448 MPa (65.0 ksi) and a modulus of elasticity of 169 GPa (24.5 Msi). Elongation at break is about 12% and density is 7.10 g/cm³ (0.257 lb/in³).

Yield strength
310MPa

Tensile strength
448MPa

Elastic modulus
169GPa

Elongation at break
12%

Stress–strain curve
Full curveYield region

Move across the chart to read stress at any strain.

Yield (0.2% offset)Tensile strength0.2% offset line× Fracture

  Idealized curve (Ramberg–Osgood fit to the tabulated yield, tensile strength and modulus). The dashed line is the 0.2% offset used to define yield.

Typical applications
Crankshafts, gears, pipe fittings and suspension parts.

  Common questions

  What is the yield strength of Ductile Iron 65-45-12 ASTM A536?
About 310 MPa (45.0 ksi), measured at 0.2% offset.

What is the tensile strength of Ductile Iron 65-45-12 ASTM A536?
About 448 MPa (65.0 ksi).

What is the Young's modulus of Ductile Iron 65-45-12 ASTM A536?
About 169 GPa (24.5 Msi), with a shear modulus of about 65.5 GPa.

Properties

Yield strength 0.2% offset310MPa
  Ultimate tensile strength448MPa
  Modulus of elasticity, E169GPa
  Shear modulus, G E / 2(1+ν)65.5GPa
  Poisson's ratio, ν0.29
  Elongation at break in 50 mm12%
  Hardness170HB
  Density7.10g/cm³
  Thermal conductivity36W/m·K
  Thermal expansion11.2µm/m·°C
  
  Derived values

Strain at yield σy / E0.183%
  Yield-to-tensile ratio0.69
  Specific strength σy / ρ44kN·m/kg
  Modulus of resilience σy² / 2E0.28MJ/m³
  Toughness, approx. area under curve48.9MJ/m³
  
  Compare with

  Gray Cast Iron Class 30 ASTM A48, as castAISI 1018 Steel Cold drawnAISI 1020 Steel Hot rolledAISI 1095 Steel AnnealedASTM A36 Steel Hot rolled plate and shapes

About the data. Values are typical room-temperature figures compiled from standard references (ASM Handbook, MatWeb, Shigley's Mechanical Engineering Design and ASTM specifications). Real values depend on product form, section size, heat treatment and supplier. Stress–strain curves are idealized from the tabulated values. Check the mill certificate or a design standard before final design.

  AboutContactPrivacyTerms© 2026 Material Properties Hub
