Repository: Rayan-rayan/material-properties-hup

File: materials/ci-gray-30/index.html
Gray Cast Iron Class 30 ASTM A48, as cast Properties: Yield Strength, Tensile Strength & Modulus

Material Properties HubEngineering metals reference

  MaterialsCompareCalculatorsUnit converter
  SIUS

Materials / Cast iron / Gray Cast Iron Class 30
  Gray Cast Iron Class 30 properties
ASTM A48, as castUNS F12401Family: Cast iron

+ Add to comparison

  Gray Cast Iron Class 30 (ASTM A48, as cast) has no distinct yield point, an ultimate tensile strength of 214 MPa (31.0 ksi) and a modulus of elasticity of 100 GPa (14.5 Msi). Elongation at break is about 0.6% and density is 7.15 g/cm³ (0.258 lb/in³).

Yield strength
—no distinct yield

Tensile strength
214MPa

Elastic modulus
100GPa

Elongation at break
0.6%

Stress–strain curve
Full curveElastic region

Move across the chart to read stress at any strain.

Yield (0.2% offset)Tensile strength× Fracture

  This material has no distinct yield point and fails with very little plastic strain, so the curve stops at the tensile strength.

Typical applications
Engine blocks, brake drums, machine bases and pump housings.

  Common questions

  What is the yield strength of Gray Cast Iron Class 30 ASTM A48, as cast?
It has no distinct yield point. Designers use the tensile strength, 214 MPa (31.0 ksi), with a larger factor of safety.

What is the tensile strength of Gray Cast Iron Class 30 ASTM A48, as cast?
About 214 MPa (31.0 ksi).

What is the Young's modulus of Gray Cast Iron Class 30 ASTM A48, as cast?
About 100 GPa (14.5 Msi), with a shear modulus of about 39.7 GPa.

Properties

Yield strength 0.2% offset—
  Ultimate tensile strength214MPa
  Modulus of elasticity, E100GPa
  Shear modulus, G E / 2(1+ν)39.7GPa
  Poisson's ratio, ν0.26
  Elongation at break in 50 mm0.6%
  Hardness210HB
  Density7.15g/cm³
  Thermal conductivity46W/m·K
  Thermal expansion10.5µm/m·°C
  
  Derived values

Strain at yield σy / E—
  Yield-to-tensile ratio—
  Specific strength σy / ρ—
  Modulus of resilience σy² / 2E—
  Toughness, approx. area under curve0.95MJ/m³
  
  Compare with

  Ductile Iron 65-45-12 ASTM A536

About the data. Values are typical room-temperature figures compiled from standard references (ASM Handbook, MatWeb, Shigley's Mechanical Engineering Design and ASTM specifications). Real values depend on product form, section size, heat treatment and supplier. Stress–strain curves are idealized from the tabulated values. Check the mill certificate or a design standard before final design.

  AboutContactPrivacyTerms© 2026 Material Properties Hub
