Repository: Rayan-rayan/material-properties-hup

File: materials/cu-c11000/index.html
Copper C11000 (ETP) Annealed Properties: Yield Strength, Tensile Strength & Modulus

Material Properties HubEngineering metals reference

  MaterialsCompareCalculatorsUnit converter
  SIUS

Materials / Copper alloy / Copper C11000 (ETP)
  Copper C11000 (ETP) properties
AnnealedUNS C11000Family: Copper alloy

+ Add to comparison

  Copper C11000 (ETP) (Annealed) has a typical yield strength of 69 MPa (10.0 ksi), an ultimate tensile strength of 220 MPa (31.9 ksi) and a modulus of elasticity of 115 GPa (16.7 Msi). Elongation at break is about 50% and density is 8.89 g/cm³ (0.321 lb/in³).

Yield strength
69MPa

Tensile strength
220MPa

Elastic modulus
115GPa

Elongation at break
50%

Stress–strain curve
Full curveYield region

Move across the chart to read stress at any strain.

Yield (0.2% offset)Tensile strength0.2% offset line× Fracture

  Idealized curve (Ramberg–Osgood fit to the tabulated yield, tensile strength and modulus). The dashed line is the 0.2% offset used to define yield.

Typical applications
Electrical bus bars, wiring, heat exchangers and roofing.

  Common questions

  What is the yield strength of Copper C11000 (ETP) Annealed?
About 69 MPa (10.0 ksi), measured at 0.2% offset.

What is the tensile strength of Copper C11000 (ETP) Annealed?
About 220 MPa (31.9 ksi).

What is the Young's modulus of Copper C11000 (ETP) Annealed?
About 115 GPa (16.7 Msi), with a shear modulus of about 43.9 GPa.

Properties

Yield strength 0.2% offset69MPa
  Ultimate tensile strength220MPa
  Modulus of elasticity, E115GPa
  Shear modulus, G E / 2(1+ν)43.9GPa
  Poisson's ratio, ν0.31
  Elongation at break in 50 mm50%
  Hardness—
  Density8.89g/cm³
  Thermal conductivity388W/m·K
  Thermal expansion17.0µm/m·°C
  
  Derived values

Strain at yield σy / E0.060%
  Yield-to-tensile ratio0.31
  Specific strength σy / ρ8kN·m/kg
  Modulus of resilience σy² / 2E0.02MJ/m³
  Toughness, approx. area under curve93.3MJ/m³
  
  Compare with

  Cartridge Brass C26000 AnnealedFree-Cutting Brass C36000 Half hard (H02)Phosphor Bronze C51000 Hard (H04)

About the data. Values are typical room-temperature figures compiled from standard references (ASM Handbook, MatWeb, Shigley's Mechanical Engineering Design and ASTM specifications). Real values depend on product form, section size, heat treatment and supplier. Stress–strain curves are idealized from the tabulated values. Check the mill certificate or a design standard before final design.

  AboutContactPrivacyTerms© 2026 Material Properties Hub

File: materials/cu-c26000/index.html
Cartridge Brass C26000 Annealed Properties: Yield Strength, Tensile Strength & Modulus

Material Properties HubEngineering metals reference

  MaterialsCompareCalculatorsUnit converter
  SIUS

Materials / Copper alloy / Cartridge Brass C26000
  Cartridge Brass C26000 properties
AnnealedUNS C26000Family: Copper alloy

+ Add to comparison

  Cartridge Brass C26000 (Annealed) has a typical yield strength of 105 MPa (15.2 ksi), an ultimate tensile strength of 325 MPa (47.1 ksi) and a modulus of elasticity of 110 GPa (16.0 Msi). Elongation at break is about 62% and density is 8.53 g/cm³ (0.308 lb/in³).

Yield strength
105MPa

Tensile strength
325MPa

Elastic modulus
110GPa

Elongation at break
62%

Stress–strain curve
Full curveYield region

Move across the chart to read stress at any strain.

Yield (0.2% offset)Tensile strength0.2% offset line× Fracture

  Idealized curve (Ramberg–Osgood fit to the tabulated yield, tensile strength and modulus). The dashed line is the 0.2% offset used to define yield.

Typical applications
Ammunition cases, radiator cores, lamp fixtures and deep-drawn parts.

  Common questions

  What is the yield strength of Cartridge Brass C26000 Annealed?
About 105 MPa (15.2 ksi), measured at 0.2% offset.

What is the tensile strength of Cartridge Brass C26000 Annealed?
About 325 MPa (47.1 ksi).

What is the Young's modulus of Cartridge Brass C26000 Annealed?
About 110 GPa (16.0 Msi), with a shear modulus of about 40.1 GPa.

Properties

Yield strength 0.2% offset105MPa
  Ultimate tensile strength325MPa
  Modulus of elasticity, E110GPa
  Shear modulus, G E / 2(1+ν)40.1GPa
  Poisson's ratio, ν0.37
  Elongation at break in 50 mm62%
  Hardness—
  Density8.53g/cm³
  Thermal conductivity120W/m·K
  Thermal expansion19.9µm/m·°C
  
  Derived values

Strain at yield σy / E0.095%
  Yield-to-tensile ratio0.32
  Specific strength σy / ρ12kN·m/kg
  Modulus of resilience σy² / 2E0.05MJ/m³
  Toughness, approx. area under curve172.3MJ/m³
  
  Compare with

  Copper C11000 (ETP) AnnealedFree-Cutting Brass C36000 Half hard (H02)Phosphor Bronze C51000 Hard (H04)Aluminum 1100 H14

About the data. Values are typical room-temperature figures compiled from standard references (ASM Handbook, MatWeb, Shigley's Mechanical Engineering Design and ASTM specifications). Real values depend on product form, section size, heat treatment and supplier. Stress–strain curves are idealized from the tabulated values. Check the mill certificate or a design standard before final design.

  AboutContactPrivacyTerms© 2026 Material Properties Hub

File: materials/cu-c36000/index.html
Free-Cutting Brass C36000 Half hard (H02) Properties: Yield Strength, Tensile Strength & Modulus

Material Properties HubEngineering metals reference

  MaterialsCompareCalculatorsUnit converter
  SIUS

Materials / Copper alloy / Free-Cutting Brass C36000
  Free-Cutting Brass C36000 properties
Half hard (H02)UNS C36000Family: Copper alloy

+ Add to comparison

  Free-Cutting Brass C36000 (Half hard (H02)) has a typical yield strength of 310 MPa (45.0 ksi), an ultimate tensile strength of 385 MPa (55.8 ksi) and a modulus of elasticity of 97.0 GPa (14.1 Msi). Elongation at break is about 25% and density is 8.50 g/cm³ (0.307 lb/in³).

Yield strength
310MPa

Tensile strength
385MPa

Elastic modulus
97.0GPa

Elongation at break
25%

Stress–strain curve
Full curveYield region

Move across the chart to read stress at any strain.

Yield (0.2% offset)Tensile strength0.2% offset line× Fracture

  Idealized curve (Ramberg–Osgood fit to the tabulated yield, tensile strength and modulus). The dashed line is the 0.2% offset used to define yield.

Typical applications
Screw-machine parts, fittings, valve bodies and fasteners.

  Common questions

  What is the yield strength of Free-Cutting Brass C36000 Half hard (H02)?
About 310 MPa (45.0 ksi), measured at 0.2% offset.

What is the tensile strength of Free-Cutting Brass C36000 Half hard (H02)?
About 385 MPa (55.8 ksi).

What is the Young's modulus of Free-Cutting Brass C36000 Half hard (H02)?
About 97.0 GPa (14.1 Msi), with a shear modulus of about 37.0 GPa.

Properties

Yield strength 0.2% offset310MPa
  Ultimate tensile strength385MPa
  Modulus of elasticity, E97.0GPa
  Shear modulus, G E / 2(1+ν)37.0GPa
  Poisson's ratio, ν0.31
  Elongation at break in 50 mm25%
  Hardness—
  Density8.50g/cm³
  Thermal conductivity115W/m·K
  Thermal expansion20.5µm/m·°C
  
  Derived values

Strain at yield σy / E0.320%
  Yield-to-tensile ratio0.81
  Specific strength σy / ρ36kN·m/kg
  Modulus of resilience σy² / 2E0.50MJ/m³
  Toughness, approx. area under curve90.9MJ/m³
  
  Compare with

  Copper C11000 (ETP) AnnealedCartridge Brass C26000 AnnealedPhosphor Bronze C51000 Hard (H04)AISI 1018 Steel Cold drawnAISI 1020 Steel Hot rolledAISI 1095 Steel AnnealedASTM A36 Steel Hot rolled plate and shapes

About the data. Values are typical room-temperature figures compiled from standard references (ASM Handbook, MatWeb, Shigley's Mechanical Engineering Design and ASTM specifications). Real values depend on product form, section size, heat treatment and supplier. Stress–strain curves are idealized from the tabulated values. Check the mill certificate or a design standard before final design.

  AboutContactPrivacyTerms© 2026 Material Properties Hub

File: materials/cu-c51000/index.html
Phosphor Bronze C51000 Hard (H04) Properties: Yield Strength, Tensile Strength & Modulus

Material Properties HubEngineering metals reference

  MaterialsCompareCalculatorsUnit converter
  SIUS

Materials / Copper alloy / Phosphor Bronze C51000
  Phosphor Bronze C51000 properties
Hard (H04)UNS C51000Family: Copper alloy

+ Add to comparison

  Phosphor Bronze C51000 (Hard (H04)) has a typical yield strength of 515 MPa (74.7 ksi), an ultimate tensile strength of 560 MPa (81.2 ksi) and a modulus of elasticity of 110 GPa (16.0 Msi). Elongation at break is about 10% and density is 8.86 g/cm³ (0.320 lb/in³).

Yield strength
515MPa

Tensile strength
560MPa

Elastic modulus
110GPa

Elongation at break
10%

Stress–strain curve
Full curveYield region

Move across the chart to read stress at any strain.

Yield (0.2% offset)Tensile strength0.2% offset line× Fracture

  Idealized curve (Ramberg–Osgood fit to the tabulated yield, tensile strength and modulus). The dashed line is the 0.2% offset used to define yield.

Typical applications
Springs, electrical contacts, bushings and bellows.

  Common questions

  What is the yield strength of Phosphor Bronze C51000 Hard (H04)?
About 515 MPa (74.7 ksi), measured at 0.2% offset.

What is the tensile strength of Phosphor Bronze C51000 Hard (H04)?
About 560 MPa (81.2 ksi).

What is the Young's modulus of Phosphor Bronze C51000 Hard (H04)?
About 110 GPa (16.0 Msi), with a shear modulus of about 41.0 GPa.

Properties

Yield strength 0.2% offset515MPa
  Ultimate tensile strength560MPa
  Modulus of elasticity, E110GPa
  Shear modulus, G E / 2(1+ν)41.0GPa
  Poisson's ratio, ν0.34
  Elongation at break in 50 mm10%
  Hardness—
  Density8.86g/cm³
  Thermal conductivity84W/m·K
  Thermal expansion17.8µm/m·°C
  
  Derived values

Strain at yield σy / E0.468%
  Yield-to-tensile ratio0.92
  Specific strength σy / ρ58kN·m/kg
  Modulus of resilience σy² / 2E1.21MJ/m³
  Toughness, approx. area under curve52.9MJ/m³
  
  Compare with

  Copper C11000 (ETP) AnnealedCartridge Brass C26000 AnnealedFree-Cutting Brass C36000 Half hard (H02)AISI 1018 Steel Cold drawnAISI 1045 Steel Cold drawnAISI 1095 Steel AnnealedAISI 4140 Steel Annealed

About the data. Values are typical room-temperature figures compiled from standard references (ASM Handbook, MatWeb, Shigley's Mechanical Engineering Design and ASTM specifications). Real values depend on product form, section size, heat treatment and supplier. Stress–strain curves are idealized from the tabulated values. Check the mill certificate or a design standard before final design.

  AboutContactPrivacyTerms© 2026 Material Properties Hub
