Repository: Rayan-rayan/material-properties-hup

File: materials/mg-az31b/index.html
Magnesium AZ31B H24 sheet Properties: Yield Strength, Tensile Strength & Modulus

Material Properties HubEngineering metals reference

  MaterialsCompareCalculatorsUnit converter
  SIUS

Materials / Magnesium / Magnesium AZ31B
  Magnesium AZ31B properties
H24 sheetUNS M11311Family: Magnesium

+ Add to comparison

  Magnesium AZ31B (H24 sheet) has a typical yield strength of 220 MPa (31.9 ksi), an ultimate tensile strength of 290 MPa (42.1 ksi) and a modulus of elasticity of 45.0 GPa (6.5 Msi). Elongation at break is about 15% and density is 1.77 g/cm³ (0.064 lb/in³).

Yield strength
220MPa

Tensile strength
290MPa

Elastic modulus
45.0GPa

Elongation at break
15%

Stress–strain curve
Full curveYield region

Move across the chart to read stress at any strain.

Yield (0.2% offset)Tensile strength0.2% offset line× Fracture

  Idealized curve (Ramberg–Osgood fit to the tabulated yield, tensile strength and modulus). The dashed line is the 0.2% offset used to define yield.

Typical applications
Laptop and camera housings, and lightweight aerospace and automotive panels.

  Common questions

  What is the yield strength of Magnesium AZ31B H24 sheet?
About 220 MPa (31.9 ksi), measured at 0.2% offset.

What is the tensile strength of Magnesium AZ31B H24 sheet?
About 290 MPa (42.1 ksi).

What is the Young's modulus of Magnesium AZ31B H24 sheet?
About 45.0 GPa (6.5 Msi), with a shear modulus of about 16.7 GPa.

Properties

Yield strength 0.2% offset220MPa
  Ultimate tensile strength290MPa
  Modulus of elasticity, E45.0GPa
  Shear modulus, G E / 2(1+ν)16.7GPa
  Poisson's ratio, ν0.35
  Elongation at break in 50 mm15%
  Hardness73HB
  Density1.77g/cm³
  Thermal conductivity96W/m·K
  Thermal expansion26.0µm/m·°C
  
  Derived values

Strain at yield σy / E0.489%
  Yield-to-tensile ratio0.76
  Specific strength σy / ρ124kN·m/kg
  Modulus of resilience σy² / 2E0.54MJ/m³
  Toughness, approx. area under curve39.9MJ/m³
  
  Compare with

  AISI 1020 Steel Hot rolledASTM A36 Steel Hot rolled plate and shapesStainless Steel 304 AnnealedStainless Steel 316 Annealed

About the data. Values are typical room-temperature figures compiled from standard references (ASM Handbook, MatWeb, Shigley's Mechanical Engineering Design and ASTM specifications). Real values depend on product form, section size, heat treatment and supplier. Stress–strain curves are idealized from the tabulated values. Check the mill certificate or a design standard before final design.

  AboutContactPrivacyTerms© 2026 Material Properties Hub
