Repository: Rayan-rayan/material-properties-hup

File: materials/ss-17-4ph/index.html
Stainless Steel 17-4 PH Condition H1025 Properties: Yield Strength, Tensile Strength & Modulus

Material Properties HubEngineering metals reference

  MaterialsCompareCalculatorsUnit converter
  SIUS

Materials / Stainless steel / Stainless Steel 17-4 PH
  Stainless Steel 17-4 PH properties
Condition H1025UNS S17400Family: Stainless steel

+ Add to comparison

  Stainless Steel 17-4 PH (Condition H1025) has a typical yield strength of 1,000 MPa (145.0 ksi), an ultimate tensile strength of 1,070 MPa (155.2 ksi) and a modulus of elasticity of 196 GPa (28.4 Msi). Elongation at break is about 12% and density is 7.78 g/cm³ (0.281 lb/in³).

Yield strength
1,000MPa

Tensile strength
1,070MPa

Elastic modulus
196GPa

Elongation at break
12%

Stress–strain curve
Full curveYield region

Move across the chart to read stress at any strain.

Yield (0.2% offset)Tensile strength0.2% offset line× Fracture

  Idealized curve (Ramberg–Osgood fit to the tabulated yield, tensile strength and modulus). The dashed line is the 0.2% offset used to define yield.

Typical applications
Aerospace fittings, valve stems, pump shafts and nuclear components.

  Common questions

  What is the yield strength of Stainless Steel 17-4 PH Condition H1025?
About 1,000 MPa (145.0 ksi), measured at 0.2% offset.

What is the tensile strength of Stainless Steel 17-4 PH Condition H1025?
About 1,070 MPa (155.2 ksi).

What is the Young's modulus of Stainless Steel 17-4 PH Condition H1025?
About 196 GPa (28.4 Msi), with a shear modulus of about 77.2 GPa.

Properties

Yield strength 0.2% offset1,000MPa
  Ultimate tensile strength1,070MPa
  Modulus of elasticity, E196GPa
  Shear modulus, G E / 2(1+ν)77.2GPa
  Poisson's ratio, ν0.27
  Elongation at break in 50 mm12%
  Hardness331HB
  Density7.78g/cm³
  Thermal conductivity18.3W/m·K
  Thermal expansion10.8µm/m·°C
  
  Derived values

Strain at yield σy / E0.510%
  Yield-to-tensile ratio0.93
  Specific strength σy / ρ129kN·m/kg
  Modulus of resilience σy² / 2E2.55MJ/m³
  Toughness, approx. area under curve122.1MJ/m³
  
  Compare with

  Stainless Steel 304 AnnealedStainless Steel 316 AnnealedStainless Steel 410 AnnealedAISI 4140 Steel Q&T 425 °CTitanium Ti-6Al-4V Grade 5, annealedInconel 718 Solution treated and aged

About the data. Values are typical room-temperature figures compiled from standard references (ASM Handbook, MatWeb, Shigley's Mechanical Engineering Design and ASTM specifications). Real values depend on product form, section size, heat treatment and supplier. Stress–strain curves are idealized from the tabulated values. Check the mill certificate or a design standard before final design.

  AboutContactPrivacyTerms© 2026 Material Properties Hub
